Repository: Swordshinehjy/ofet_sidechain_mask

# Polymer Carrier Mobility Prediction via D-MPNN

Ranking model for polymer carrier mobility based on a D-MPNN (Directed Message Passing Neural Network). The model is trained with a Bayesian Personalized Ranking (BPR) loss on polymer pairs and jointly predicts electron mobility (mu_e) and hole mobility (mu_h).

## Workflow

```mermaid
flowchart LR
    A[Monomer A + Monomer B] --> B[Monomer Concatenation<br/>repeat unit]
    B --> C[Cyclization<br/>cyclic model compound]
    C --> D[D-MPNN Encoding<br/>with Edge Weights]
    D --> E[FFN]
    E --> F[Ranking Score]
    G[Extra Features<br/>conjugation, isomer,<br/>symmetry, LUMO, HOMO] --> D
    H[Edge Weights<br/>sp3 C down-weighted to 0.2<br/>others 1.0] --> D

    style A fill:#fff3cd,stroke:#ffc107,stroke-width:2px,color:#000
    style B fill:#d1ecf1,stroke:#17a2b8,stroke-width:2px,color:#000
    style C fill:#d1ecf1,stroke:#17a2b8,stroke-width:2px,color:#000
    style D fill:#d4edda,stroke:#28a745,stroke-width:2px,color:#000
    style E fill:#d4edda,stroke:#28a745,stroke-width:2px,color:#000
    style F fill:#f8d7da,stroke:#dc3545,stroke-width:2px,color:#000
    style G fill:#e2e3e5,stroke:#6c757d,stroke-width:2px,color:#000
    style H fill:#fce5cd,stroke:#fd7e14,stroke-width:2px,color:#000
```

1. **Monomer concatenation**: two monomers (containing `*` markers) are joined through their `*` atoms to build the polymer repeat unit. For asymmetric monomers all possible connection orientations are generated automatically.
2. **Cyclization**: the remaining `*` atoms of the repeat unit are joined to form a cyclic model compound, and the connection points (CP) are marked.
3. **D-MPNN encoding (with edge weights)**: molecular graphs are encoded with chemprop v2 `WeightedBondMessagePassing`. During message passing, edges that touch a **non-ring** sp3-hybridized carbon (non-conjugated side-chain fragments such as alkyl chains) receive weight `sp3_weight=0.2`, while ring sp3 carbons, halogen-bearing sp3 carbons (CF3/OCF3/SCF3/CH2Cl — strong inductive HOMO/LUMO-shifting groups) and all other edges keep weight 1.0. This reduces the influence of non-conjugated side chains on mobility learning. Multiple cyclized structures of the same polymer are averaged.
4. **Ranking prediction**: extra features are concatenated and fed through an FFN to produce a score. A siamese network with shared parameters compares the mobility of two polymers.

### Note

- **The candidate space is derived from the known chemical space, not entirely new chemistry.** The new structures to be evaluated are basically variants of alkyl chains, substituents, and functional groups with known skeletons, sharing the same chemical family as the training materials. If it is a completely new molecule different from the known system, the model performance will inevitably drop.
- **The literature data are extremely noisy.** *Treat every reported performance with great caution.*

### ⚠ About the default split (read before quoting any metric)

`--split_method` defaults to **`random`**, i.e. pairs are split randomly. Because the same material
appears in several pairs (on average **2.64** pairs per material in `contrastive_full_paired.csv`),
a random pair-level split re-uses materials across train/val/test — the same polymer (and often the
same paper) is seen during training and then evaluated. Every number produced under this split is an
**interpolation / in-distribution** score and is optimistically biased.

For an honest estimate of generalization to *unseen papers*, always train and report with the
group split:

```bash
python polymer_ranking.py --mode train --csv contrastive_full_paired.csv --split_method group

# -> checkpoints/best_model_group.safetensors
```

Under the leakage-free group split (all pairs from one `doi` stay in the same split) the measured
metrics are much lower — only slightly better than a random ordering. This is the number to quote;
the random-split number is not.

The default is kept as `random` for backwards compatibility with the existing checkpoints and

## Input Data Format

### Training / Fine-tuning Data (paired CSV)

The following columns are required (`_1` and `_2` suffixes refer to the two polymers):

| Column | Description |
|--------|-------------|
| `MonomerA_1`, `MonomerB_1` | Monomer SMILES of polymer 1 |
| `MonomerA_2`, `MonomerB_2` | Monomer SMILES of polymer 2 |
| `conjugation_1`, `conjugation_2` | Conjugation type (linear=1, otherwise=0) |
| `Isomer_1`, `Isomer_2` | Isomer flag |
| `CentroSymmetry_1`, `CentroSymmetry_2` | Centrosymmetry flag |
| `E_LUMO (eV)_1`, `E_LUMO (eV)_2` | LUMO level (eV) |
| `E_HOMO (eV)_1`, `E_HOMO (eV)_2` | HOMO level (eV) |
| `mu_e_1`, `mu_e_2` | Electron mobility targets |
| `mu_h_1`, `mu_h_2` | Hole mobility targets |

### Prediction Data (new_mol.csv)

Same format as the training data; the `mu_e` and `mu_h` target columns may be omitted.

File: contrastive_full_paired.csv (part 1 of 24)
doi,Materials_1,Polymer_1,conjugation_1,Isomer_1,CentroSymmetry_1,mu_e_1,mu_h_1,E_LUMO (eV)_1,E_HOMO (eV)_1,MonomerA_1,MonomerB_1,Materials_2,Polymer_2,conjugation_2,Isomer_2,CentroSymmetry_2,mu_e_2,mu_h_2,E_LUMO (eV)_2,E_HOMO (eV)_2,MonomerA_2,MonomerB_2
10.1002/adfm.201102941,SiIDT-BT,*c1cc2c(s1)-c1cc3c(cc1[Si]2(CCCCCCCC)CCCCCCCC)-c1sc(-c2ccc(*)c4nsnc24)cc1[Si]3(CCCCCCCC)CCCCCCCC,1,0.0,0,0.0,0.014,-3.1,-5.3,*c1cc2c(s1)-c1cc3c(cc1[Si]2(CCCCCCCC)CCCCCCCC)-c1sc(*)cc1[Si]3(CCCCCCCC)CCCCCCCC,*c1ccc(*)c2nsnc12,SiIDT-DTBT,*c1ccc(-c2ccc(-c3ccc(-c4cc5c(s4)-c4cc6c(cc4[Si]5(CCCCCCCC)CCCCCCCC)-c4sc(*)cc4[Si]6(CCCCCCCC)CCCCCCCC)s3)c3nsnc23)s1,1,0.0,0,0.0,0.28,-3.4,-5.2,*c1cc2c(s1)-c1cc3c(cc1[Si]2(CCCCCCCC)CCCCCCCC)-c1sc(*)cc1[Si]3(CCCCCCCC)CCCCCCCC,*c1ccc(-c2ccc(-c3ccc(*)s3)c3nsnc23)s1
10.1002/adfm.201102941,SiIDT-BT,*c1cc2c(s1)-c1cc3c(cc1[Si]2(CCCCCCCC)CCCCCCCC)-c1sc(-c2ccc(*)c4nsnc24)cc1[Si]3(CCCCCCCC)CCCCCCCC,1,0.0,0,0.0,0.014,-3.1,-5.3,*c1cc2c(s1)-c1cc3c(cc1[Si]2(CCCCCCCC)CCCCCCCC)-c1sc(*)cc1[Si]3(CCCCCCCC)CCCCCCCC,*c1ccc(*)c2nsnc12,SiIDT-2FBT,*c1cc2c(s1)-c1cc3c(cc1[Si]2(CCCCCCCC)CCCCCCCC)-c1sc(-c2c(F)c(F)c(*)c4nsnc24)cc1[Si]3(CCCCCCCC)CCCCCCCC,1,0.0,0,0.0,0.004,-3.1,-5.3,*c1cc2c(s1)-c1cc3c(cc1[Si]2(CCCCCCCC)CCCCCCCC)-c1sc(*)cc1[Si]3(CCCCCCCC)CCCCCCCC,*c1c(F)c(F)c(*)c2nsnc12
10.1002/adfm.201102941,SiIDT-BT,*c1cc2c(s1)-c1cc3c(cc1[Si]2(CCCCCCCC)CCCCCCCC)-c1sc(-c2ccc(*)c4nsnc24)cc1[Si]3(CCCCCCCC)CCCCCCCC,1,0.0,0,0.0,0.014,-3.1,-5.3,*c1cc2c(s1)-c1cc3c(cc1[Si]2(CCCCCCCC)CCCCCCCC)-c1sc(*)cc1[Si]3(CCCCCCCC)CCCCCCCC,*c1ccc(*)c2nsnc12,SiIDT-2FDTBT,*c1ccc(-c2c(F)c(F)c(-c3ccc(-c4cc5c(s4)-c4cc6c(cc4[Si]5(CCCCCCCC)CCCCCCCC)-c4sc(*)cc4[Si]6(CCCCCCCC)CCCCCCCC)s3)c3nsnc23)s1,1,0.0,0,0.0,0.19,-3.2,-5.2,*c1cc2c(s1)-c1cc3c(cc1[Si]2(CCCCCCCC)CCCCCCCC)-c1sc(*)cc1[Si]3(CCCCCCCC)CCCCCCCC,*c1ccc(-c2c(F)c(F)c(-c3ccc(*)s3)c3nsnc23)s1
10.1002/adfm.201102941,SiIDT-DTBT,*c1ccc(-c2ccc(-c3ccc(-c4cc5c(s4)-c4cc6c(cc4[Si]5(CCCCCCCC)CCCCCCCC)-c4sc(*)cc4[Si]6(CCCCCCCC)CCCCCCCC)s3)c3nsnc23)s1,1,0.0,0,0.0,0.28,-3.4,-5.2,*c1cc2c(s1)-c1cc3c(cc1[Si]2(CCCCCCCC)CCCCCCCC)-c1sc(*)cc1[Si]3(CCCCCCCC)CCCCCCCC,*c1ccc(-c2ccc(-c3ccc(*)s3)c3nsnc23)s1,SiIDT-2FBT,*c1cc2c(s1)-c1cc3c(cc1[Si]2(CCCCCCCC)CCCCCCCC)-c1sc(-c2c(F)c(F)c(*)c4nsnc24)cc1[Si]3(CCCCCCCC)CCCCCCCC,1,0.0,0,0.0,0.004,-3.1,-5.3,*c1cc2c(s1)-c1cc3c(cc1[Si]2(CCCCCCCC)CCCCCCCC)-c1sc(*)cc1[Si]3(CCCCCCCC)CCCCCCCC,*c1c(F)c(F)c(*)c2nsnc12
10.1002/adfm.201102941,SiIDT-DTBT,*c1ccc(-c2ccc(-c3ccc(-c4cc5c(s4)-c4cc6c(cc4[Si]5(CCCCCCCC)CCCCCCCC)-c4sc(*)cc4[Si]6(CCCCCCCC)CCCCCCCC)s3)c3nsnc23)s1,1,0.0,0,0.0,0.28,-3.4,-5.2,*c1cc2c(s1)-c1cc3c(cc1[Si]2(CCCCCCCC)CCCCCCCC)-c1sc(*)cc1[Si]3(CCCCCCCC)CCCCCCCC,*c1ccc(-c2ccc(-c3ccc(*)s3)c3nsnc23)s1,SiIDT-2FDTBT,*c1ccc(-c2c(F)c(F)c(-c3ccc(-c4cc5c(s4)-c4cc6c(cc4[Si]5(CCCCCCCC)CCCCCCCC)-c4sc(*)cc4[Si]6(CCCCCCCC)CCCCCCCC)s3)c3nsnc23)s1,1,0.0,0,0.0,0.19,-3.2,-5.2,*c1cc2c(s1)-c1cc3c(cc1[Si]2(CCCCCCCC)CCCCCCCC)-c1sc(*)cc1[Si]3(CCCCCCCC)CCCCCCCC,*c1ccc(-c2c(F)c(F)c(-c3ccc(*)s3)c3nsnc23)s1
10.1002/adfm.201102941,SiIDT-2FBT,*c1cc2c(s1)-c1cc3c(cc1[Si]2(CCCCCCCC)CCCCCCCC)-c1sc(-c2c(F)c(F)c(*)c4nsnc24)cc1[Si]3(CCCCCCCC)CCCCCCCC,1,0.0,0,0.0,0.004,-3.1,-5.3,*c1cc2c(s1)-c1cc3c(cc1[Si]2(CCCCCCCC)CCCCCCCC)-c1sc(*)cc1[Si]3(CCCCCCCC)CCCCCCCC,*c1c(F)c(F)c(*)c2nsnc12,SiIDT-2FDTBT,*c1ccc(-c2c(F)c(F)c(-c3ccc(-c4cc5c(s4)-c4cc6c(cc4[Si]5(CCCCCCCC)CCCCCCCC)-c4sc(*)cc4[Si]6(CCCCCCCC)CCCCCCCC)s3)c3nsnc23)s1,1,0.0,0,0.0,0.19,-3.2,-5.2,*c1cc2c(s1)-c1cc3c(cc1[Si]2(CCCCCCCC)CCCCCCCC)-c1sc(*)cc1[Si]3(CCCCCCCC)CCCCCCCC,*c1ccc(-c2c(F)c(F)c(-c3ccc(*)s3)c3nsnc23)s1
10.1002/adfm.201300536,PTIIG-T,*c1ccc(-c2cc3c(s2)/C(=C2\C(=O)N(CC(CCCCCCCC)CCCCCCCCCC)c4cc(*)sc42)C(=O)N3CC(CCCCCCCC)CCCCCCCCCC)s1,1,0.0,0,0.0,0.17,-3.62,-5.03,*c1ccc(*)s1,*c1cc2c(s1)/C(=C1\C(=O)N(CC(CCCCCCCC)CCCCCCCCCC)c3cc(*)sc31)C(=O)N2CC(CCCCCCCC)CCCCCCCCCC,PTIIG-Se,*c1cc2c(s1)/C(=C1\C(=O)N(CC(CCCCCCCC)CCCCCCCCCC)c3cc(-c4ccc(*)[se]4)sc31)C(=O)N2CC(CCCCCCCC)CCCCCCCCCC,1,0.0,0,0.0,0.11,-3.6,-4.95,*c1ccc(*)[se]1,*c1cc2c(s1)/C(=C1\C(=O)N(CC(CCCCCCCC)CCCCCCCCCC)c3cc(*)sc31)C(=O)N2CC(CCCCCCCC)CCCCCCCCCC
10.1002/adfm.201300536,PTIIG-T,*c1ccc(-c2cc3c(s2)/C(=C2\C(=O)N(CC(CCCCCCCC)CCCCCCCCCC)c4cc(*)sc42)C(=O)N3CC(CCCCCCCC)CCCCCCCCCC)s1,1,0.0,0,0.0,0.17,-3.62,-5.03,*c1ccc(*)s1,*c1cc2c(s1)/C(=C1\C(=O)N(CC(CCCCCCCC)CCCCCCCCCC)c3cc(*)sc31)C(=O)N2CC(CCCCCCCC)CCCCCCCCCC,PTIIG-DT,*c1ccc(-c2ccc(-c3cc4c(s3)/C(=C3\C(=O)N(CC(CCCCCCCC)CCCCCCCCCC)c5cc(*)sc53)C(=O)N4CC(CCCCCCCC)CCCCCCCCCC)s2)s1,1,0.0,1,0.0,0.2,-3.5,-5.02,*c1ccc(-c2ccc(*)s2)s1,*c1cc2c(s1)/C(=C1\C(=O)N(CC(CCCCCCCC)CCCCCCCCCC)c3cc(*)sc31)C(=O)N2CC(CCCCCCCC)CCCCCCCCCC
10.1002/adfm.201300536,PTIIG-Se,*c1cc2c(s1)/C(=C1\C(=O)N(CC(CCCCCCCC)CCCCCCCCCC)c3cc(-c4ccc(*)[se]4)sc31)C(=O)N2CC(CCCCCCCC)CCCCCCCCCC,1,0.0,0,0.0,0.11,-3.6,-4.95,*c1ccc(*)[se]1,*c1cc2c(s1)/C(=C1\C(=O)N(CC(CCCCCCCC)CCCCCCCCCC)c3cc(*)sc31)C(=O)N2CC(CCCCCCCC)CCCCCCCCCC,PTIIG-DT,*c1ccc(-c2ccc(-c3cc4c(s3)/C(=C3\C(=O)N(CC(CCCCCCCC)CCCCCCCCCC)c5cc(*)sc53)C(=O)N4CC(CCCCCCCC)CCCCCCCCCC)s2)s1,1,0.0,1,0.0,0.2,-3.5,-5.02,*c1ccc(-c2ccc(*)s2)s1,*c1cc2c(s1)/C(=C1\C(=O)N(CC(CCCCCCCC)CCCCCCCCCC)c3cc(*)sc31)C(=O)N2CC(CCCCCCCC)CCCCCCCCCC
10.1002/adfm.201303219,PNDI-TVTO,*c1ccc(/C(OCC)=C(\OCC)c2ccc(-c3cc4c5c(c(*)cc6c5c3C(=O)N(CC(CCCCCCCC)CCCCCCCCCC)C6=O)C(=O)N(CC(CCCCCCCC)CCCCCCCCCC)C4=O)s2)s1,1,0.0,1,0.2,0.0,-4.04,-5.63,*c1cc2c3c(c(*)cc4c3c1C(=O)N(CC(CCCCCCCC)CCCCCCCCCC)C4=O)C(=O)N(CC(CCCCCCCC)CCCCCCCCCC)C2=O,*c1ccc(/C(OCC)=C(\OCC)c2ccc(*)s2)s1,TVTOEt-BT,*c1ccc(/C(OCC)=C(\OCC)c2ccc(-c3sc(-c4cc(CCCCCCCCCCCC)c(*)s4)cc3CCCCCCCCCCCC)s2)s1,1,0.0,1,0.0,0.0032,-3.37,-5.25,*c1ccc(/C(OCC)=C(\OCC)c2ccc(*)s2)s1,*c1sc(-c2cc(CCCCCCCCCCCC)c(*)s2)cc1CCCCCCCCCCCC
10.1002/adfm.201303219,PNDI-TVTO,*c1ccc(/C(OCC)=C(\OCC)c2ccc(-c3cc4c5c(c(*)cc6c5c3C(=O)N(CC(CCCCCCCC)CCCCCCCCCC)C6=O)C(=O)N(CC(CCCCCCCC)CCCCCCCCCC)C4=O)s2)s1,1,0.0,1,0.2,0.0,-4.04,-5.63,*c1cc2c3c(c(*)cc4c3c1C(=O)N(CC(CCCCCCCC)CCCCCCCCCC)C4=O)C(=O)N(CC(CCCCCCCC)CCCCCCCCCC)C2=O,*c1ccc(/C(OCC)=C(\OCC)c2ccc(*)s2)s1,TVTOEt-BTOC12H25,*c1ccc(/C(OCC)=C(\OCC)c2ccc(-c3cc(OCCCCCCCCCCCC)c(-c4sc(*)cc4OCCCCCCCCCCCC)s3)s2)s1,1,0.0,1,0.0,0.00075,-3.48,-5.2,*c1ccc(/C(OCC)=C(\OCC)c2ccc(*)s2)s1,*c1cc(OCCCCCCCCCCCC)c(-c2sc(*)cc2OCCCCCCCCCCCC)s1
10.1002/adfm.201303219,PNDI-TVTO,*c1ccc(/C(OCC)=C(\OCC)c2ccc(-c3cc4c5c(c(*)cc6c5c3C(=O)N(CC(CCCCCCCC)CCCCCCCCCC)C6=O)C(=O)N(CC(CCCCCCCC)CCCCCCCCCC)C4=O)s2)s1,1,0.0,1,0.2,0.0,-4.04,-5.63,*c1cc2c3c(c(*)cc4c3c1C(=O)N(CC(CCCCCCCC)CCCCCCCCCC)C4=O)C(=O)N(CC(CCCCCCCC)CCCCCCCCCC)C2=O,*c1ccc(/C(OCC)=C(\OCC)c2ccc(*)s2)s1,TVTOEt-BDTC12,*c1ccc(/C(OCC)=C(\OCC)c2ccc(-c3cc4c(CCCCCCCCCCCC)c5sc(*)cc5c(CCCCCCCCCCCC)c4s3)s2)s1,1,0.0,1,0.0,0.02,-3.18,-5.22,*c1ccc(/C(OCC)=C(\OCC)c2ccc(*)s2)s1,*c1cc2c(CCCCCCCCCCCC)c3sc(*)cc3c(CCCCCCCCCCCC)c2s1
10.1002/adfm.201303219,PNDI-TVTO,*c1ccc(/C(OCC)=C(\OCC)c2ccc(-c3cc4c5c(c(*)cc6c5c3C(=O)N(CC(CCCCCCCC)CCCCCCCCCC)C6=O)C(=O)N(CC(CCCCCCCC)CCCCCCCCCC)C4=O)s2)s1,1,0.0,1,0.2,0.0,-4.04,-5.63,*c1cc2c3c(c(*)cc4c3c1C(=O)N(CC(CCCCCCCC)CCCCCCCCCC)C4=O)C(=O)N(CC(CCCCCCCC)CCCCCCCCCC)C2=O,*c1ccc(/C(OCC)=C(\OCC)c2ccc(*)s2)s1,TVTOEt-BDTOC12,*c1ccc(/C(OCC)=C(\OCC)c2ccc(-c3cc4c(OCCCCCCCCCCCC)c5sc(*)cc5c(OCCCCCCCCCCCC)c4s3)s2)s1,1,0.0,1,0.0,0.0003,-3.26,-5.2,*c1ccc(/C(OCC)=C(\OCC)c2ccc(*)s2)s1,*c1cc2c(OCCCCCCCCCCCC)c3sc(*)cc3c(OCCCCCCCCCCCC)c2s1
10.1002/adfm.201303219,TVTOEt-BT,*c1ccc(/C(OCC)=C(\OCC)c2ccc(-c3sc(-c4cc(CCCCCCCCCCCC)c(*)s4)cc3CCCCCCCCCCCC)s2)s1,1,0.0,1,0.0,0.0032,-3.37,-5.25,*c1ccc(/C(OCC)=C(\OCC)c2ccc(*)s2)s1,*c1sc(-c2cc(CCCCCCCCCCCC)c(*)s2)cc1CCCCCCCCCCCC,TVTOEt-BTOC12H25,*c1ccc(/C(OCC)=C(\OCC)c2ccc(-c3cc(OCCCCCCCCCCCC)c(-c4sc(*)cc4OCCCCCCCCCCCC)s3)s2)s1,1,0.0,1,0.0,0.00075,-3.48,-5.2,*c1ccc(/C(OCC)=C(\OCC)c2ccc(*)s2)s1,*c1cc(OCCCCCCCCCCCC)c(-c2sc(*)cc2OCCCCCCCCCCCC)s1
10.1002/adfm.201303219,TVTOEt-BT,*c1ccc(/C(OCC)=C(\OCC)c2ccc(-c3sc(-c4cc(CCCCCCCCCCCC)c(*)s4)cc3CCCCCCCCCCCC)s2)s1,1,0.0,1,0.0,0.0032,-3.37,-5.25,*c1ccc(/C(OCC)=C(\OCC)c2ccc(*)s2)s1,*c1sc(-c2cc(CCCCCCCCCCCC)c(*)s2)cc1CCCCCCCCCCCC,TVTOEt-BDTC12,*c1ccc(/C(OCC)=C(\OCC)c2ccc(-c3cc4c(CCCCCCCCCCCC)c5sc(*)cc5c(CCCCCCCCCCCC)c4s3)s2)s1,1,0.0,1,0.0,0.02,-3.18,-5.22,*c1ccc(/C(OCC)=C(\OCC)c2ccc(*)s2)s1,*c1cc2c(CCCCCCCCCCCC)c3sc(*)cc3c(CCCCCCCCCCCC)c2s1
10.1002/adfm.201303219,TVTOEt-BT,*c1ccc(/C(OCC)=C(\OCC)c2ccc(-c3sc(-c4cc(CCCCCCCCCCCC)c(*)s4)cc3CCCCCCCCCCCC)s2)s1,1,0.0,1,0.0,0.0032,-3.37,-5.25,*c1ccc(/C(OCC)=C(\OCC)c2ccc(*)s2)s1,*c1sc(-c2cc(CCCCCCCCCCCC)c(*)s2)cc1CCCCCCCCCCCC,TVTOEt-BDTOC12,*c1ccc(/C(OCC)=C(\OCC)c2ccc(-c3cc4c(OCCCCCCCCCCCC)c5sc(*)cc5c(OCCCCCCCCCCCC)c4s3)s2)s1,1,0.0,1,0.0,0.0003,-3.26,-5.2,*c1ccc(/C(OCC)=C(\OCC)c2ccc(*)s2)s1,*c1cc2c(OCCCCCCCCCCCC)c3sc(*)cc3c(OCCCCCCCCCCCC)c2s1
10.1002/adfm.201303219,TVTOEt-BTOC12H25,*c1ccc(/C(OCC)=C(\OCC)c2ccc(-c3cc(OCCCCCCCCCCCC)c(-c4sc(*)cc4OCCCCCCCCCCCC)s3)s2)s1,1,0.0,1,0.0,0.00075,-3.48,-5.2,*c1ccc(/C(OCC)=C(\OCC)c2ccc(*)s2)s1,*c1cc(OCCCCCCCCCCCC)c(-c2sc(*)cc2OCCCCCCCCCCCC)s1,TVTOEt-BDTC12,*c1ccc(/C(OCC)=C(\OCC)c2ccc(-c3cc4c(CCCCCCCCCCCC)c5sc(*)cc5c(CCCCCCCCCCCC)c4s3)s2)s1,1,0.0,1,0.0,0.02,-3.18,-5.22,*c1ccc(/C(OCC)=C(\OCC)c2ccc(*)s2)s1,*c1cc2c(CCCCCCCCCCCC)c3sc(*)cc3c(CCCCCCCCCCCC)c2s1
10.1002/adfm.201303219,TVTOEt-BTOC12H25,*c1ccc(/C(OCC)=C(\OCC)c2ccc(-c3cc(OCCCCCCCCCCCC)c(-c4sc(*)cc4OCCCCCCCCCCCC)s3)s2)s1,1,0.0,1,0.0,0.00075,-3.48,-5.2,*c1ccc(/C(OCC)=C(\OCC)c2ccc(*)s2)s1,*c1cc(OCCCCCCCCCCCC)c(-c2sc(*)cc2OCCCCCCCCCCCC)s1,TVTOEt-BDTOC12,*c1ccc(/C(OCC)=C(\OCC)c2ccc(-c3cc4c(OCCCCCCCCCCCC)c5sc(*)cc5c(OCCCCCCCCCCCC)c4s3)s2)s1,1,0.0,1,0.0,0.0003,-3.26,-5.2,*c1ccc(/C(OCC)=C(\OCC)c2ccc(*)s2)s1,*c1cc2c(OCCCCCCCCCCCC)c3sc(*)cc3c(OCCCCCCCCCCCC)c2s1
10.1002/adfm.201303219,TVTOEt-BDTC12,*c1ccc(/C(OCC)=C(\OCC)c2ccc(-c3cc4c(CCCCCCCCCCCC)c5sc(*)cc5c(CCCCCCCCCCCC)c4s3)s2)s1,1,0.0,1,0.0,0.02,-3.18,-5.22,*c1ccc(/C(OCC)=C(\OCC)c2ccc(*)s2)s1,*c1cc2c(CCCCCCCCCCCC)c3sc(*)cc3c(CCCCCCCCCCCC)c2s1,TVTOEt-BDTOC12,*c1ccc(/C(OCC)=C(\OCC)c2ccc(-c3cc4c(OCCCCCCCCCCCC)c5sc(*)cc5c(OCCCCCCCCCCCC)c4s3)s2)s1,1,0.0,1,0.0,0.0003,-3.26,-5.2,*c1ccc(/C(OCC)=C(\OCC)c2ccc(*)s2)s1,*c1cc2c(OCCCCCCCCCCCC)c3sc(*)cc3c(OCCCCCCCCCCCC)c2s1
10.1002/adfm.201402307,TTIID-BT,*c1ccc(-c2ccc(-c3cc4sc5c(c4s3)N(CC(CCCCCCCCCC)CCCCCCCCCCCC)C(=O)/C5=C3/C(=O)N(CC(CCCCCCCCCC)CCCCCCCCCCCC)c4c3sc3cc(*)sc43)s2)s1,1,0.0,1,0.1,0.4,-3.6,-4.8,*c1cc2sc3c(c2s1)N(CC(CCCCCCCCCC)CCCCCCCCCCCC)C(=O)/C3=C1/C(=O)N(CC(CCCCCCCCCC)CCCCCCCCCCCC)c2c1sc1cc(*)sc21,*c1ccc(-c2ccc(*)s2)s1,TTIID-BTz,*c1cc2sc3c(c2s1)N(CC(CCCCCCCCCC)CCCCCCCCCCCC)C(=O)/C3=C1/C(=O)N(CC(CCCCCCCCCC)CCCCCCCCCCCC)c2c1sc1cc(-c3ccc(*)c4nsnc34)sc21,1,0.0,0,0.7,0.4,-3.9,-4.9,*c1cc2sc3c(c2s1)N(CC(CCCCCCCCCC)CCCCCCCCCCCC)C(=O)/C3=C1/C(=O)N(CC(CCCCCCCCCC)CCCCCCCCCCCC)c2c1sc1cc(*)sc21,*c1ccc(*)c2nsnc12
10.1002/adfm.201402307,TTIID-BT,*c1ccc(-c2ccc(-c3cc4sc5c(c4s3)N(CC(CCCCCCCCCC)CCCCCCCCCCCC)C(=O)/C5=C3/C(=O)N(CC(CCCCCCCCCC)CCCCCCCCCCCC)c4c3sc3cc(*)sc43)s2)s1,1,0.0,1,0.1,0.4,-3.6,-4.8,*c1cc2sc3c(c2s1)N(CC(CCCCCCCCCC)CCCCCCCCCCCC)C(=O)/C3=C1/C(=O)N(CC(CCCCCCCCCC)CCCCCCCCCCCC)c2c1sc1cc(*)sc21,*c1ccc(-c2ccc(*)s2)s1,TTIID-T,*c1ccc(-c2cc3sc4c(c3s2)N(CC(CCCCCCCCCC)CCCCCCCCCCCC)C(=O)/C4=C2/C(=O)N(CC(CCCCCCCCCC)CCCCCCCCCCCC)c3c2sc2cc(*)sc32)s1,1,0.0,0,0.2,0.2,-3.7,-4.8,*c1cc2sc3c(c2s1)N(CC(CCCCCCCCCC)CCCCCCCCCCCC)C(=O)/C3=C1/C(=O)N(CC(CCCCCCCCCC)CCCCCCCCCCCC)c2c1sc1cc(*)sc21,*c1ccc(*)s1
10.1002/adfm.201402307,TTIID-BTz,*c1cc2sc3c(c2s1)N(CC(CCCCCCCCCC)CCCCCCCCCCCC)C(=O)/C3=C1/C(=O)N(CC(CCCCCCCCCC)CCCCCCCCCCCC)c2c1sc1cc(-c3ccc(*)c4nsnc34)sc21,1,0.0,0,0.7,0.4,-3.9,-4.9,*c1cc2sc3c(c2s1)N(CC(CCCCCCCCCC)CCCCCCCCCCCC)C(=O)/C3=C1/C(=O)N(CC(CCCCCCCCCC)CCCCCCCCCCCC)c2c1sc1cc(*)sc21,*c1ccc(*)c2nsnc12,TTIID-T,*c1ccc(-c2cc3sc4c(c3s2)N(CC(CCCCCCCCCC)CCCCCCCCCCCC)C(=O)/C4=C2/C(=O)N(CC(CCCCCCCCCC)CCCCCCCCCCCC)c3c2sc2cc(*)sc32)s1,1,0.0,0,0.2,0.2,-3.7,-4.8,*c1cc2sc3c(c2s1)N(CC(CCCCCCCCCC)CCCCCCCCCCCC)C(=O)/C3=C1/C(=O)N(CC(CCCCCCCCCC)CCCCCCCCCCCC)c2c1sc1cc(*)sc21,*c1ccc(*)s1
10.1002/adfm.201404540,PDPP[T]2-T,*c1ccc(C2=C3C(=O)N(CC(CCCCCC)CCCCCCCC)C(c4ccc(-c5ccc(*)s5)s4)=C3C(=O)N2CC(CCCCCC)CCCCCCCC)s1,1,0.0,0,0.0,0.6,-3.69,-5.75,*c1ccc(*)s1,*c1ccc(C2=C3C(=O)N(CC(CCCCCC)CCCCCCCC)C(c4ccc(*)s4)=C3C(=O)N2CC(CCCCCC)CCCCCCCC)s1,PDPP[T]2-TF 2,*c1ccc(C2=C3C(=O)N(CC(CCCCCC)CCCCCCCC)C(c4ccc(-c5sc(*)c(F)c5F)s4)=C3C(=O)N2CC(CCCCCC)CCCCCCCC)s1,1,0.0,0,0.21,0.25,-3.7,-5.91,*c1sc(*)c(F)c1F,*c1ccc(C2=C3C(=O)N(CC(CCCCCC)CCCCCCCC)C(c4ccc(*)s4)=C3C(=O)N2CC(CCCCCC)CCCCCCCC)s1
10.1002/adfm.201404540,PDPP[T]2-T,*c1ccc(C2=C3C(=O)N(CC(CCCCCC)CCCCCCCC)C(c4ccc(-c5ccc(*)s5)s4)=C3C(=O)N2CC(CCCCCC)CCCCCCCC)s1,1,0.0,0,0.0,0.6,-3.69,-5.75,*c1ccc(*)s1,*c1ccc(C2=C3C(=O)N(CC(CCCCCC)CCCCCCCC)C(c4ccc(*)s4)=C3C(=O)N2CC(CCCCCC)CCCCCCCC)s1,PDPP[Py]2-T,*c1ccc(C2=C3C(=O)N(CC(CCCCCC)CCCCCCCC)C(c4ccc(-c5ccc(*)s5)cn4)=C3C(=O)N2CC(CCCCCC)CCCCCCCC)nc1,1,0.0,0,0.63,0.0,-3.78,-6.08,*c1ccc(*)s1,*c1ccc(C2=C3C(=O)N(CC(CCCCCC)CCCCCCCC)C(c4ccc(*)cn4)=C3C(=O)N2CC(CCCCCC)CCCCCCCC)nc1
10.1002/adfm.201404540,PDPP[T]2-T,*c1ccc(C2=C3C(=O)N(CC(CCCCCC)CCCCCCCC)C(c4ccc(-c5ccc(*)s5)s4)=C3C(=O)N2CC(CCCCCC)CCCCCCCC)s1,1,0.0,0,0.0,0.6,-3.69,-5.75,*c1ccc(*)s1,*c1ccc(C2=C3C(=O)N(CC(CCCCCC)CCCCCCCC)C(c4ccc(*)s4)=C3C(=O)N2CC(CCCCCC)CCCCCCCC)s1,PDPP[Py]2-TF 2,*c1ccc(C2=C3C(=O)N(CC(CCCCCC)CCCCCCCC)C(c4ccc(-c5sc(*)c(F)c5F)cn4)=C3C(=O)N2CC(CCCCCC)CCCCCCCC)nc1,1,0.0,0,0.15,0.0,-3.81,-6.11,*c1sc(*)c(F)c1F,*c1ccc(C2=C3C(=O)N(CC(CCCCCC)CCCCCCCC)C(c4ccc(*)cn4)=C3C(=O)N2CC(CCCCCC)CCCCCCCC)nc1
10.1002/adfm.201404540,PDPP[T]2-T,*c1ccc(C2=C3C(=O)N(CC(CCCCCC)CCCCCCCC)C(c4ccc(-c5ccc(*)s5)s4)=C3C(=O)N2CC(CCCCCC)CCCCCCCC)s1,1,0.0,0,0.0,0.6,-3.69,-5.75,*c1ccc(*)s1,*c1ccc(C2=C3C(=O)N(CC(CCCCCC)CCCCCCCC)C(c4ccc(*)s4)=C3C(=O)N2CC(CCCCCC)CCCCCCCC)s1,PDPP[Ph]2-T,*c1ccc(C2=C3C(=O)N(CC(CCCCCC)CCCCCCCC)C(c4ccc(-c5ccc(*)s5)cc4)=C3C(=O)N2CC(CCCCCC)CCCCCCCC)cc1,1,0.0,0,0.0,0.0008,-3.53,-5.97,*c1ccc(*)s1,*c1ccc(C2=C3C(=O)N(CC(CCCCCC)CCCCCCCC)C(c4ccc(*)cc4)=C3C(=O)N2CC(CCCCCC)CCCCCCCC)cc1
10.1002/adfm.201404540,PDPP[T]2-T,*c1ccc(C2=C3C(=O)N(CC(CCCCCC)CCCCCCCC)C(c4ccc(-c5ccc(*)s5)s4)=C3C(=O)N2CC(CCCCCC)CCCCCCCC)s1,1,0.0,0,0.0,0.6,-3.69,-5.75,*c1ccc(*)s1,*c1ccc(C2=C3C(=O)N(CC(CCCCCC)CCCCCCCC)C(c4ccc(*)s4)=C3C(=O)N2CC(CCCCCC)CCCCCCCC)s1,PDPP[Ph]2-TF 2,*c1ccc(C2=C3C(=O)N(CC(CCCCCC)CCCCCCCC)C(c4ccc(-c5sc(*)c(F)c5F)cc4)=C3C(=O)N2CC(CCCCCC)CCCCCCCC)cc1,1,0.0,0,0.0,0.00015,-3.57,-6.04,*c1sc(*)c(F)c1F,*c1ccc(C2=C3C(=O)N(CC(CCCCCC)CCCCCCCC)C(c4ccc(*)cc4)=C3C(=O)N2CC(CCCCCC)CCCCCCCC)cc1
10.1002/adfm.201404540,PDPP[T]2-TF 2,*c1ccc(C2=C3C(=O)N(CC(CCCCCC)CCCCCCCC)C(c4ccc(-c5sc(*)c(F)c5F)s4)=C3C(=O)N2CC(CCCCCC)CCCCCCCC)s1,1,0.0,0,0.21,0.25,-3.7,-5.91,*c1sc(*)c(F)c1F,*c1ccc(C2=C3C(=O)N(CC(CCCCCC)CCCCCCCC)C(c4ccc(*)s4)=C3C(=O)N2CC(CCCCCC)CCCCCCCC)s1,PDPP[Py]2-T,*c1ccc(C2=C3C(=O)N(CC(CCCCCC)CCCCCCCC)C(c4ccc(-c5ccc(*)s5)cn4)=C3C(=O)N2CC(CCCCCC)CCCCCCCC)nc1,1,0.0,0,0.63,0.0,-3.78,-6.08,*c1ccc(*)s1,*c1ccc(C2=C3C(=O)N(CC(CCCCCC)CCCCCCCC)C(c4ccc(*)cn4)=C3C(=O)N2CC(CCCCCC)CCCCCCCC)nc1
10.1002/adfm.201404540,PDPP[T]2-TF 2,*c1ccc(C2=C3C(=O)N(CC(CCCCCC)CCCCCCCC)C(c4ccc(-c5sc(*)c(F)c5F)s4)=C3C(=O)N2CC(CCCCCC)CCCCCCCC)s1,1,0.0,0,0.21,0.25,-3.7,-5.91,*c1sc(*)c(F)c1F,*c1ccc(C2=C3C(=O)N(CC(CCCCCC)CCCCCCCC)C(c4ccc(*)s4)=C3C(=O)N2CC(CCCCCC)CCCCCCCC)s1,PDPP[Py]2-TF 2,*c1ccc(C2=C3C(=O)N(CC(CCCCCC)CCCCCCCC)C(c4ccc(-c5sc(*)c(F)c5F)cn4)=C3C(=O)N2CC(CCCCCC)CCCCCCCC)nc1,1,0.0,0,0.15,0.0,-3.81,-6.11,*c1sc(*)c(F)c1F,*c1ccc(C2=C3C(=O)N(CC(CCCCCC)CCCCCCCC)C(c4ccc(*)cn4)=C3C(=O)N2CC(CCCCCC)CCCCCCCC)nc1
10.1002/adfm.201404540,PDPP[T]2-TF 2,*c1ccc(C2=C3C(=O)N(CC(CCCCCC)CCCCCCCC)C(c4ccc(-c5sc(*)c(F)c5F)s4)=C3C(=O)N2CC(CCCCCC)CCCCCCCC)s1,1,0.0,0,0.21,0.25,-3.7,-5.91,*c1sc(*)c(F)c1F,*c1ccc(C2=C3C(=O)N(CC(CCCCCC)CCCCCCCC)C(c4ccc(*)s4)=C3C(=O)N2CC(CCCCCC)CCCCCCCC)s1,PDPP[Ph]2-T,*c1ccc(C2=C3C(=O)N(CC(CCCCCC)CCCCCCCC)C(c4ccc(-c5ccc(*)s5)cc4)=C3C(=O)N2CC(CCCCCC)CCCCCCCC)cc1,1,0.0,0,0.0,0.0008,-3.53,-5.97,*c1ccc(*)s1,*c1ccc(C2=C3C(=O)N(CC(CCCCCC)CCCCCCCC)C(c4ccc(*)cc4)=C3C(=O)N2CC(CCCCCC)CCCCCCCC)cc1
10.1002/adfm.201404540,PDPP[T]2-TF 2,*c1ccc(C2=C3C(=O)N(CC(CCCCCC)CCCCCCCC)C(c4ccc(-c5sc(*)c(F)c5F)s4)=C3C(=O)N2CC(CCCCCC)CCCCCCCC)s1,1,0.0,0,0.21,0.25,-3.7,-5.91,*c1sc(*)c(F)c1F,*c1ccc(C2=C3C(=O)N(CC(CCCCCC)CCCCCCCC)C(c4ccc(*)s4)=C3C(=O)N2CC(CCCCCC)CCCCCCCC)s1,PDPP[Ph]2-TF 2,*c1ccc(C2=C3C(=O)N(CC(CCCCCC)CCCCCCCC)C(c4ccc(-c5sc(*)c(F)c5F)cc4)=C3C(=O)N2CC(CCCCCC)CCCCCCCC)cc1,1,0.0,0,0.0,0.00015,-3.57,-6.04,*c1sc(*)c(F)c1F,*c1ccc(C2=C3C(=O)N(CC(CCCCCC)CCCCCCCC)C(c4ccc(*)cc4)=C3C(=O)N2CC(CCCCCC)CCCCCCCC)cc1
10.1002/adfm.201404540,PDPP[Py]2-T,*c1ccc(C2=C3C(=O)N(CC(CCCCCC)CCCCCCCC)C(c4ccc(-c5ccc(*)s5)cn4)=C3C(=O)N2CC(CCCCCC)CCCCCCCC)nc1,1,0.0,0,0.63,0.0,-3.78,-6.08,*c1ccc(*)s1,*c1ccc(C2=C3C(=O)N(CC(CCCCCC)CCCCCCCC)C(c4ccc(*)cn4)=C3C(=O)N2CC(CCCCCC)CCCCCCCC)nc1,PDPP[Py]2-TF 2,*c1ccc(C2=C3C(=O)N(CC(CCCCCC)CCCCCCCC)C(c4ccc(-c5sc(*)c(F)c5F)cn4)=C3C(=O)N2CC(CCCCCC)CCCCCCCC)nc1,1,0.0,0,0.15,0.0,-3.81,-6.11,*c1sc(*)c(F)c1F,*c1ccc(C2=C3C(=O)N(CC(CCCCCC)CCCCCCCC)C(c4ccc(*)cn4)=C3C(=O)N2CC(CCCCCC)CCCCCCCC)nc1
10.1002/adfm.201404540,PDPP[Py]2-T,*c1ccc(C2=C3C(=O)N(CC(CCCCCC)CCCCCCCC)C(c4ccc(-c5ccc(*)s5)cn4)=C3C(=O)N2CC(CCCCCC)CCCCCCCC)nc1,1,0.0,0,0.63,0.0,-3.78,-6.08,*c1ccc(*)s1,*c1ccc(C2=C3C(=O)N(CC(CCCCCC)CCCCCCCC)C(c4ccc(*)cn4)=C3C(=O)N2CC(CCCCCC)CCCCCCCC)nc1,PDPP[Ph]2-T,*c1ccc(C2=C3C(=O)N(CC(CCCCCC)CCCCCCCC)C(c4ccc(-c5ccc(*)s5)cc4)=C3C(=O)N2CC(CCCCCC)CCCCCCCC)cc1,1,0.0,0,0.0,0.0008,-3.53,-5.97,*c1ccc(*)s1,*c1ccc(C2=C3C(=O)N(CC(CCCCCC)CCCCCCCC)C(c4ccc(*)cc4)=C3C(=O)N2CC(CCCCCC)CCCCCCCC)cc1
10.1002/adfm.201404540,PDPP[Py]2-T,*c1ccc(C2=C3C(=O)N(CC(CCCCCC)CCCCCCCC)C(c4ccc(-c5ccc(*)s5)cn4)=C3C(=O)N2CC(CCCCCC)CCCCCCCC)nc1,1,0.0,0,0.63,0.0,-3.78,-6.08,*c1ccc(*)s1,*c1ccc(C2=C3C(=O)N(CC(CCCCCC)CCCCCCCC)C(c4ccc(*)cn4)=C3C(=O)N2CC(CCCCCC)CCCCCCCC)nc1,PDPP[Ph]2-TF 2,*c1ccc(C2=C3C(=O)N(CC(CCCCCC)CCCCCCCC)C(c4ccc(-c5sc(*)c(F)c5F)cc4)=C3C(=O)N2CC(CCCCCC)CCCCCCCC)cc1,1,0.0,0,0.0,0.00015,-3.57,-6.04,*c1sc(*)c(F)c1F,*c1ccc(C2=C3C(=O)N(CC(CCCCCC)CCCCCCCC)C(c4ccc(*)cc4)=C3C(=O)N2CC(CCCCCC)CCCCCCCC)cc1
10.1002/adfm.201404540,PDPP[Py]2-TF 2,*c1ccc(C2=C3C(=O)N(CC(CCCCCC)CCCCCCCC)C(c4ccc(-c5sc(*)c(F)c5F)cn4)=C3C(=O)N2CC(CCCCCC)CCCCCCCC)nc1,1,0.0,0,0.15,0.0,-3.81,-6.11,*c1sc(*)c(F)c1F,*c1ccc(C2=C3C(=O)N(CC(CCCCCC)CCCCCCCC)C(c4ccc(*)cn4)=C3C(=O)N2CC(CCCCCC)CCCCCCCC)nc1,PDPP[Ph]2-T,*c1ccc(C2=C3C(=O)N(CC(CCCCCC)CCCCCCCC)C(c4ccc(-c5ccc(*)s5)cc4)=C3C(=O)N2CC(CCCCCC)CCCCCCCC)cc1,1,0.0,0,0.0,0.0008,-3.53,-5.97,*c1ccc(*)s1,*c1ccc(C2=C3C(=O)N(CC(CCCCCC)CCCCCCCC)C(c4ccc(*)cc4)=C3C(=O)N2CC(CCCCCC)CCCCCCCC)cc1
10.1002/adfm.201404540,PDPP[Py]2-TF 2,*c1ccc(C2=C3C(=O)N(CC(CCCCCC)CCCCCCCC)C(c4ccc(-c5sc(*)c(F)c5F)cn4)=C3C(=O)N2CC(CCCCCC)CCCCCCCC)nc1,1,0.0,0,0.15,0.0,-3.81,-6.11,*c1sc(*)c(F)c1F,*c1ccc(C2=C3C(=O)N(CC(CCCCCC)CCCCCCCC)C(c4ccc(*)cn4)=C3C(=O)N2CC(CCCCCC)CCCCCCCC)nc1,PDPP[Ph]2-TF 2,*c1ccc(C2=C3C(=O)N(CC(CCCCCC)CCCCCCCC)C(c4ccc(-c5sc(*)c(F)c5F)cc4)=C3C(=O)N2CC(CCCCCC)CCCCCCCC)cc1,1,0.0,0,0.0,0.00015,-3.57,-6.04,*c1sc(*)c(F)c1F,*c1ccc(C2=C3C(=O)N(CC(CCCCCC)CCCCCCCC)C(c4ccc(*)cc4)=C3C(=O)N2CC(CCCCCC)CCCCCCCC)cc1
10.1002/adfm.201404540,PDPP[Ph]2-T,*c1ccc(C2=C3C(=O)N(CC(CCCCCC)CCCCCCCC)C(c4ccc(-c5ccc(*)s5)cc4)=C3C(=O)N2CC(CCCCCC)CCCCCCCC)cc1,1,0.0,0,0.0,0.0008,-3.53,-5.97,*c1ccc(*)s1,*c1ccc(C2=C3C(=O)N(CC(CCCCCC)CCCCCCCC)C(c4ccc(*)cc4)=C3C(=O)N2CC(CCCCCC)CCCCCCCC)cc1,PDPP[Ph]2-TF 2,*c1ccc(C2=C3C(=O)N(CC(CCCCCC)CCCCCCCC)C(c4ccc(-c5sc(*)c(F)c5F)cc4)=C3C(=O)N2CC(CCCCCC)CCCCCCCC)cc1,1,0.0,0,0.0,0.00015,-3.57,-6.04,*c1sc(*)c(F)c1F,*c1ccc(C2=C3C(=O)N(CC(CCCCCC)CCCCCCCC)C(c4ccc(*)cc4)=C3C(=O)N2CC(CCCCCC)CCCCCCCC)cc1
10.1002/adfm.201502826,PBTTT,*c1cc2sc(-c3sc(-c4cc(CCCCCCCCCCCCCCCC)c(*)s4)cc3CCCCCCCCCCCCCCCC)cc2s1,1,0.0,1,0.0,0.72,-3.19,-5.1,*c1cc2sc(*)cc2s1,*c1sc(-c2cc(CCCCCCCCCCCCCCCC)c(*)s2)cc1CCCCCCCCCCCCCCCC,PFBTTT,*c1cc2sc(-c3sc(-c4sc(*)c(CCCCCCCCCCCCCCCC)c4F)c(F)c3CCCCCCCCCCCCCCCC)cc2s1,1,0.0,1,0.0,0.32,-3.17,-5.1,*c1cc2sc(*)cc2s1,*c1sc(-c2sc(*)c(CCCCCCCCCCCCCCCC)c2F)c(F)c1CCCCCCCCCCCCCCCC
10.1002/adfm.201604286,TPD-DTBT,*c1ccc(-c2ccc(-c3ccc(-c4sc(-c5sc(*)c6c5C(=O)N(CC(CCCCCCCCCC)CCCCCCCCCCCC)C6=O)c5c4C(=O)N(CC(CCCCCCCCCC)CCCCCCCCCCCC)C5=O)s3)c3nsnc23)s1,1,0.0,0,1.02,0.33,-4.01,-5.72,*c1ccc(-c2ccc(-c3ccc(*)s3)c3nsnc23)s1,*c1sc(-c2sc(*)c3c2C(=O)N(CC(CCCCCCCCCC)CCCCCCCCCCCC)C3=O)c2c1C(=O)N(CC(CCCCCCCCCC)CCCCCCCCCCCC)C2=O,TPD-2FDTBT,*c1ccc(-c2c(F)c(F)c(-c3ccc(-c4sc(-c5sc(*)c6c5C(=O)N(CC(CCCCCCCCCC)CCCCCCCCCCCC)C6=O)c5c4C(=O)N(CC(CCCCCCCCCC)CCCCCCCCCCCC)C5=O)s3)c3nsnc23)s1,1,0.0,0,0.36,0.16,-4.1,-5.85,*c1ccc(-c2c(F)c(F)c(-c3ccc(*)s3)c3nsnc23)s1,*c1sc(-c2sc(*)c3c2C(=O)N(CC(CCCCCCCCCC)CCCCCCCCCCCC)C3=O)c2c1C(=O)N(CC(CCCCCCCCCC)CCCCCCCCCCCC)C2=O
10.1002/adfm.201604608,PSNVT-DT,*c1ccc(/C=C/c2ccc(-c3sc(-c4c5c(c(-c6cc(CCCCCCCC)c(*)s6)c6nn(CC(CCCCCCCCCC)CCCCCCCCCCCC)nc46)N=S=N5)cc3CCCCCCCC)s2)s1,1,0.0,0,0.0,3.22,-3.58,-4.98,*c1sc(-c2c3c(c(-c4cc(CCCCCCCC)c(*)s4)c4nn(CC(CCCCCCCCCC)CCCCCCCCCCCC)nc24)N=S=N3)cc1CCCCCCCC,*c1ccc(/C=C/c2ccc(*)s2)s1,PSNVF-DT,*c1ccc(/C=C/c2ccc(-c3sc(-c4c5c(c(-c6cc(CCCCCCCC)c(*)s6)c6nn(CC(CCCCCCCCCC)CCCCCCCCCCCC)nc46)N=S=N5)cc3CCCCCCCC)o2)o1,1,0.0,0,0.0,1.21,-3.58,-4.93,*c1sc(-c2c3c(c(-c4cc(CCCCCCCC)c(*)s4)c4nn(CC(CCCCCCCCCC)CCCCCCCCCCCC)nc24)N=S=N3)cc1CCCCCCCC,*c1ccc(/C=C/c2ccc(*)o2)o1
10.1002/adfm.201604608,PSNVT-DT,*c1ccc(/C=C/c2ccc(-c3sc(-c4c5c(c(-c6cc(CCCCCCCC)c(*)s6)c6nn(CC(CCCCCCCCCC)CCCCCCCCCCCC)nc46)N=S=N5)cc3CCCCCCCC)s2)s1,1,0.0,0,0.0,3.22,-3.58,-4.98,*c1sc(-c2c3c(c(-c4cc(CCCCCCCC)c(*)s4)c4nn(CC(CCCCCCCCCC)CCCCCCCCCCCC)nc24)N=S=N3)cc1CCCCCCCC,*c1ccc(/C=C/c2ccc(*)s2)s1,PSNVTz-DT,*c1cnc(/C=C/c2ncc(-c3sc(-c4c5c(c(-c6cc(CCCCCCCCCCCCCCCC)c(*)s6)c6nn(CC(CCCCCCCCCC)CCCCCCCCCCCC)nc46)N=S=N5)cc3CCCCCCCCCCCCCCCC)s2)s1,1,0.0,0,0.16,0.086,-3.72,-5.21,*c1sc(-c2c3c(c(-c4cc(CCCCCCCCCCCCCCCC)c(*)s4)c4nn(CC(CCCCCCCCCC)CCCCCCCCCCCC)nc24)N=S=N3)cc1CCCCCCCCCCCCCCCC,*c1cnc(/C=C/c2ncc(*)s2)s1
10.1002/adfm.201604608,PSNVF-DT,*c1ccc(/C=C/c2ccc(-c3sc(-c4c5c(c(-c6cc(CCCCCCCC)c(*)s6)c6nn(CC(CCCCCCCCCC)CCCCCCCCCCCC)nc46)N=S=N5)cc3CCCCCCCC)o2)o1,1,0.0,0,0.0,1.21,-3.58,-4.93,*c1sc(-c2c3c(c(-c4cc(CCCCCCCC)c(*)s4)c4nn(CC(CCCCCCCCCC)CCCCCCCCCCCC)nc24)N=S=N3)cc1CCCCCCCC,*c1ccc(/C=C/c2ccc(*)o2)o1,PSNVTz-DT,*c1cnc(/C=C/c2ncc(-c3sc(-c4c5c(c(-c6cc(CCCCCCCCCCCCCCCC)c(*)s6)c6nn(CC(CCCCCCCCCC)CCCCCCCCCCCC)nc46)N=S=N5)cc3CCCCCCCCCCCCCCCC)s2)s1,1,0.0,0,0.16,0.086,-3.72,-5.21,*c1sc(-c2c3c(c(-c4cc(CCCCCCCCCCCCCCCC)c(*)s4)c4nn(CC(CCCCCCCCCC)CCCCCCCCCCCC)nc24)N=S=N3)cc1CCCCCCCCCCCCCCCC,*c1cnc(/C=C/c2ncc(*)s2)s1
10.1002/adfm.201701486,pSN-NDI,*c1cc2c3c(c(-c4sc(-c5c6c(c(-c7cc(CCCCCCCC)c(*)s7)c7nn(CC(CC)CCCC)nc57)N=S=N6)cc4CCCCCCCC)cc4c3c1C(=O)N(CC(CC)CCCC)C4=O)C(=O)N(CC(CC)CCCC)C2=O,1,0.0,0,0.0011,0.0,-3.72,-5.35,*c1sc(-c2c3c(c(-c4cc(CCCCCCCC)c(*)s4)c4nn(CC(CC)CCCC)nc24)N=S=N3)cc1CCCCCCCC,*c1cc2c3c(c(*)cc4c3c1C(=O)N(CC(CC)CCCC)C4=O)C(=O)N(CC(CC)CCCC)C2=O,pSeN-NDI,*c1cc2c3c(c(-c4sc(-c5c6c(c(-c7cc(CCCCCCCC)c(*)s7)c7nn(CC(CC)CCCC)nc57)N=[Se]=N6)cc4CCCCCCCC)cc4c3c1C(=O)N(CC(CC)CCCC)C4=O)C(=O)N(CC(CC)CCCC)C2=O,1,0.0,0,0.0041,0.0,-3.85,-5.2,*c1sc(-c2c3c(c(-c4cc(CCCCCCCC)c(*)s4)c4nn(CC(CC)CCCC)nc24)N=[Se]=N3)cc1CCCCCCCC,*c1cc2c3c(c(*)cc4c3c1C(=O)N(CC(CC)CCCC)C4=O)C(=O)N(CC(CC)CCCC)C2=O
10.1002/adfm.201701486,pSN-NDI,*c1cc2c3c(c(-c4sc(-c5c6c(c(-c7cc(CCCCCCCC)c(*)s7)c7nn(CC(CC)CCCC)nc57)N=S=N6)cc4CCCCCCCC)cc4c3c1C(=O)N(CC(CC)CCCC)C4=O)C(=O)N(CC(CC)CCCC)C2=O,1,0.0,0,0.0011,0.0,-3.72,-5.35,*c1sc(-c2c3c(c(-c4cc(CCCCCCCC)c(*)s4)c4nn(CC(CC)CCCC)nc24)N=S=N3)cc1CCCCCCCC,*c1cc2c3c(c(*)cc4c3c1C(=O)N(CC(CC)CCCC)C4=O)C(=O)N(CC(CC)CCCC)C2=O,pBBT-NDI,*c1cc2c3c(c(-c4sc(-c5c6c(c(-c7cc(CC(CCCC)CCCCCC)c(*)s7)c7nsnc57)N=S=N6)cc4CC(CCCC)CCCCCC)cc4c3c1C(=O)N(CC(CC)CCCC)C4=O)C(=O)N(CC(CC)CCCC)C2=O,1,0.0,1,0.039,0.0,-3.93,-5.68,*c1sc(-c2c3c(c(-c4cc(CC(CCCC)CCCCCC)c(*)s4)c4nsnc24)N=S=N3)cc1CC(CCCC)CCCCCC,*c1cc2c3c(c(*)cc4c3c1C(=O)N(CC(CC)CCCC)C4=O)C(=O)N(CC(CC)CCCC)C2=O
10.1002/adfm.201701486,pSN-NDI,*c1cc2c3c(c(-c4sc(-c5c6c(c(-c7cc(CCCCCCCC)c(*)s7)c7nn(CC(CC)CCCC)nc57)N=S=N6)cc4CCCCCCCC)cc4c3c1C(=O)N(CC(CC)CCCC)C4=O)C(=O)N(CC(CC)CCCC)C2=O,1,0.0,0,0.0011,0.0,-3.72,-5.35,*c1sc(-c2c3c(c(-c4cc(CCCCCCCC)c(*)s4)c4nn(CC(CC)CCCC)nc24)N=S=N3)cc1CCCCCCCC,*c1cc2c3c(c(*)cc4c3c1C(=O)N(CC(CC)CCCC)C4=O)C(=O)N(CC(CC)CCCC)C2=O,pSeS-NDI,*c1cc2c3c(c(-c4sc(-c5c6c(c(-c7cc(CC(CCCC)CCCCCC)c(*)s7)c7n[se]nc57)N=S=N6)cc4CC(CCCC)CCCCCC)cc4c3c1C(=O)N(CC(CC)CCCC)C4=O)C(=O)N(CC(CC)CCCC)C2=O,1,0.0,0,0.0027,0.0,-4.03,-5.34,*c1sc(-c2c3c(c(-c4cc(CC(CCCC)CCCCCC)c(*)s4)c4n[se]nc24)N=S=N3)cc1CC(CCCC)CCCCCC,*c1cc2c3c(c(*)cc4c3c1C(=O)N(CC(CC)CCCC)C4=O)C(=O)N(CC(CC)CCCC)C2=O
10.1002/adfm.201701486,pSeN-NDI,*c1cc2c3c(c(-c4sc(-c5c6c(c(-c7cc(CCCCCCCC)c(*)s7)c7nn(CC(CC)CCCC)nc57)N=[Se]=N6)cc4CCCCCCCC)cc4c3c1C(=O)N(CC(CC)CCCC)C4=O)C(=O)N(CC(CC)CCCC)C2=O,1,0.0,0,0.0041,0.0,-3.85,-5.2,*c1sc(-c2c3c(c(-c4cc(CCCCCCCC)c(*)s4)c4nn(CC(CC)CCCC)nc24)N=[Se]=N3)cc1CCCCCCCC,*c1cc2c3c(c(*)cc4c3c1C(=O)N(CC(CC)CCCC)C4=O)C(=O)N(CC(CC)CCCC)C2=O,pBBT-NDI,*c1cc2c3c(c(-c4sc(-c5c6c(c(-c7cc(CC(CCCC)CCCCCC)c(*)s7)c7nsnc57)N=S=N6)cc4CC(CCCC)CCCCCC)cc4c3c1C(=O)N(CC(CC)CCCC)C4=O)C(=O)N(CC(CC)CCCC)C2=O,1,0.0,1,0.039,0.0,-3.93,-5.68,*c1sc(-c2c3c(c(-c4cc(CC(CCCC)CCCCCC)c(*)s4)c4nsnc24)N=S=N3)cc1CC(CCCC)CCCCCC,*c1cc2c3c(c(*)cc4c3c1C(=O)N(CC(CC)CCCC)C4=O)C(=O)N(CC(CC)CCCC)C2=O
10.1002/adfm.201701486,pSeN-NDI,*c1cc2c3c(c(-c4sc(-c5c6c(c(-c7cc(CCCCCCCC)c(*)s7)c7nn(CC(CC)CCCC)nc57)N=[Se]=N6)cc4CCCCCCCC)cc4c3c1C(=O)N(CC(CC)CCCC)C4=O)C(=O)N(CC(CC)CCCC)C2=O,1,0.0,0,0.0041,0.0,-3.85,-5.2,*c1sc(-c2c3c(c(-c4cc(CCCCCCCC)c(*)s4)c4nn(CC(CC)CCCC)nc24)N=[Se]=N3)cc1CCCCCCCC,*c1cc2c3c(c(*)cc4c3c1C(=O)N(CC(CC)CCCC)C4=O)C(=O)N(CC(CC)CCCC)C2=O,pSeS-NDI,*c1cc2c3c(c(-c4sc(-c5c6c(c(-c7cc(CC(CCCC)CCCCCC)c(*)s7)c7n[se]nc57)N=S=N6)cc4CC(CCCC)CCCCCC)cc4c3c1C(=O)N(CC(CC)CCCC)C4=O)C(=O)N(CC(CC)CCCC)C2=O,1,0.0,0,0.0027,0.0,-4.03,-5.34,*c1sc(-c2c3c(c(-c4cc(CC(CCCC)CCCCCC)c(*)s4)c4n[se]nc24)N=S=N3)cc1CC(CCCC)CCCCCC,*c1cc2c3c(c(*)cc4c3c1C(=O)N(CC(CC)CCCC)C4=O)C(=O)N(CC(CC)CCCC)C2=O
10.1002/adfm.201701486,pBBT-NDI,*c1cc2c3c(c(-c4sc(-c5c6c(c(-c7cc(CC(CCCC)CCCCCC)c(*)s7)c7nsnc57)N=S=N6)cc4CC(CCCC)CCCCCC)cc4c3c1C(=O)N(CC(CC)CCCC)C4=O)C(=O)N(CC(CC)CCCC)C2=O,1,0.0,1,0.039,0.0,-3.93,-5.68,*c1sc(-c2c3c(c(-c4cc(CC(CCCC)CCCCCC)c(*)s4)c4nsnc24)N=S=N3)cc1CC(CCCC)CCCCCC,*c1cc2c3c(c(*)cc4c3c1C(=O)N(CC(CC)CCCC)C4=O)C(=O)N(CC(CC)CCCC)C2=O,pSeS-NDI,*c1cc2c3c(c(-c4sc(-c5c6c(c(-c7cc(CC(CCCC)CCCCCC)c(*)s7)c7n[se]nc57)N=S=N6)cc4CC(CCCC)CCCCCC)cc4c3c1C(=O)N(CC(CC)CCCC)C4=O)C(=O)N(CC(CC)CCCC)C2=O,1,0.0,0,0.0027,0.0,-4.03,-5.34,*c1sc(-c2c3c(c(-c4cc(CC(CCCC)CCCCCC)c(*)s4)c4n[se]nc24)N=S=N3)cc1CC(CCCC)CCCCCC,*c1cc2c3c(c(*)cc4c3c1C(=O)N(CC(CC)CCCC)C4=O)C(=O)N(CC(CC)CCCC)C2=O
10.1002/adfm.201801097,PPyDPP1-BT,*c1ccc(C2=C3C(=O)N(CC(CCCCCCCCCC)CCCCCCCCCCCC)C(c4ccc(-c5ccc(-c6ccc(*)s6)s5)cn4)=C3C(=O)N2CC(CCCCCCCCCC)CCCCCCCCCCCC)nc1,1,0.0,1,1.05,0.86,-3.47,-5.65,*c1ccc(C2=C3C(=O)N(CC(CCCCCCCCCC)CCCCCCCCCCCC)C(c4ccc(*)cn4)=C3C(=O)N2CC(CCCCCCCCCC)CCCCCCCCCCCC)nc1,*c1ccc(-c2ccc(*)s2)s1,PPyDPP1-4FBT,*c1ccc(C2=C3C(=O)N(CC(CCCCCCCCCC)CCCCCCCCCCCC)C(c4ccc(-c5sc(-c6sc(*)c(F)c6F)c(F)c5F)cn4)=C3C(=O)N2CC(CCCCCCCCCC)CCCCCCCCCCCC)nc1,1,0.0,1,1.02,0.0,-3.65,-5.93,*c1ccc(C2=C3C(=O)N(CC(CCCCCCCCCC)CCCCCCCCCCCC)C(c4ccc(*)cn4)=C3C(=O)N2CC(CCCCCCCCCC)CCCCCCCCCCCC)nc1,*c1sc(-c2sc(*)c(F)c2F)c(F)c1F
10.1002/adfm.201801097,PPyDPP1-BT,*c1ccc(C2=C3C(=O)N(CC(CCCCCCCCCC)CCCCCCCCCCCC)C(c4ccc(-c5ccc(-c6ccc(*)s6)s5)cn4)=C3C(=O)N2CC(CCCCCCCCCC)CCCCCCCCCCCC)nc1,1,0.0,1,1.05,0.86,-3.47,-5.65,*c1ccc(C2=C3C(=O)N(CC(CCCCCCCCCC)CCCCCCCCCCCC)C(c4ccc(*)cn4)=C3C(=O)N2CC(CCCCCCCCCC)CCCCCCCCCCCC)nc1,*c1ccc(-c2ccc(*)s2)s1,PPyDPP2-4FBT,*c1ccc(C2=C3C(=O)N(CCCC(CCCCCCCCCCCCCC)CCCCCCCCCCCCCC)C(c4ccc(-c5sc(-c6sc(*)c(F)c6F)c(F)c5F)cn4)=C3C(=O)N2CCCC(CCCCCCCCCCCCCC)CCCCCCCCCCCCCC)nc1,1,0.0,1,2.45,0.0,-3.69,-5.96,*c1ccc(C2=C3C(=O)N(CCCC(CCCCCCCCCCCCCC)CCCCCCCCCCCCCC)C(c4ccc(*)cn4)=C3C(=O)N2CCCC(CCCCCCCCCCCCCC)CCCCCCCCCCCCCC)nc1,*c1sc(-c2sc(*)c(F)c2F)c(F)c1F
10.1002/adfm.201801097,PPyDPP1-BT,*c1ccc(C2=C3C(=O)N(CC(CCCCCCCCCC)CCCCCCCCCCCC)C(c4ccc(-c5ccc(-c6ccc(*)s6)s5)cn4)=C3C(=O)N2CC(CCCCCCCCCC)CCCCCCCCCCCC)nc1,1,0.0,1,1.05,0.86,-3.47,-5.65,*c1ccc(C2=C3C(=O)N(CC(CCCCCCCCCC)CCCCCCCCCCCC)C(c4ccc(*)cn4)=C3C(=O)N2CC(CCCCCCCCCC)CCCCCCCCCCCC)nc1,*c1ccc(-c2ccc(*)s2)s1,PPyDPP1-4FTVT,*c1ccc(C2=C3C(=O)N(CC(CCCCCCCCCC)CCCCCCCCCCCC)C(c4ccc(-c5sc(/C=C/c6sc(*)c(F)c6F)c(F)c5F)cn4)=C3C(=O)N2CC(CCCCCCCCCC)CCCCCCCCCCCC)nc1,1,0.0,1,1.19,0.0,-3.66,-5.86,*c1ccc(C2=C3C(=O)N(CC(CCCCCCCCCC)CCCCCCCCCCCC)C(c4ccc(*)cn4)=C3C(=O)N2CC(CCCCCCCCCC)CCCCCCCCCCCC)nc1,*c1sc(/C=C/c2sc(*)c(F)c2F)c(F)c1F
10.1002/adfm.201801097,PPyDPP1-BT,*c1ccc(C2=C3C(=O)N(CC(CCCCCCCCCC)CCCCCCCCCCCC)C(c4ccc(-c5ccc(-c6ccc(*)s6)s5)cn4)=C3C(=O)N2CC(CCCCCCCCCC)CCCCCCCCCCCC)nc1,1,0.0,1,1.05,0.86,-3.47,-5.65,*c1ccc(C2=C3C(=O)N(CC(CCCCCCCCCC)CCCCCCCCCCCC)C(c4ccc(*)cn4)=C3C(=O)N2CC(CCCCCCCCCC)CCCCCCCCCCCC)nc1,*c1ccc(-c2ccc(*)s2)s1,PPyDPP2-4FTVT,*c1ccc(C2=C3C(=O)N(CCCC(CCCCCCCCCCCCCC)CCCCCCCCCCCCCC)C(c4ccc(-c5sc(/C=C/c6sc(*)c(F)c6F)c(F)c5F)cn4)=C3C(=O)N2CCCC(CCCCCCCCCCCCCC)CCCCCCCCCCCCCC)nc1,1,0.0,1,1.35,0.0,-3.67,-5.89,*c1ccc(C2=C3C(=O)N(CCCC(CCCCCCCCCCCCCC)CCCCCCCCCCCCCC)C(c4ccc(*)cn4)=C3C(=O)N2CCCC(CCCCCCCCCCCCCC)CCCCCCCCCCCCCC)nc1,*c1sc(/C=C/c2sc(*)c(F)c2F)c(F)c1F
10.1002/adfm.201801097,PPyDPP1-4FBT,*c1ccc(C2=C3C(=O)N(CC(CCCCCCCCCC)CCCCCCCCCCCC)C(c4ccc(-c5sc(-c6sc(*)c(F)c6F)c(F)c5F)cn4)=C3C(=O)N2CC(CCCCCCCCCC)CCCCCCCCCCCC)nc1,1,0.0,1,1.02,0.0,-3.65,-5.93,*c1ccc(C2=C3C(=O)N(CC(CCCCCCCCCC)CCCCCCCCCCCC)C(c4ccc(*)cn4)=C3C(=O)N2CC(CCCCCCCCCC)CCCCCCCCCCCC)nc1,*c1sc(-c2sc(*)c(F)c2F)c(F)c1F,PPyDPP2-4FBT,*c1ccc(C2=C3C(=O)N(CCCC(CCCCCCCCCCCCCC)CCCCCCCCCCCCCC)C(c4ccc(-c5sc(-c6sc(*)c(F)c6F)c(F)c5F)cn4)=C3C(=O)N2CCCC(CCCCCCCCCCCCCC)CCCCCCCCCCCCCC)nc1,1,0.0,1,2.45,0.0,-3.69,-5.96,*c1ccc(C2=C3C(=O)N(CCCC(CCCCCCCCCCCCCC)CCCCCCCCCCCCCC)C(c4ccc(*)cn4)=C3C(=O)N2CCCC(CCCCCCCCCCCCCC)CCCCCCCCCCCCCC)nc1,*c1sc(-c2sc(*)c(F)c2F)c(F)c1F
10.1002/adfm.201801097,PPyDPP1-4FBT,*c1ccc(C2=C3C(=O)N(CC(CCCCCCCCCC)CCCCCCCCCCCC)C(c4ccc(-c5sc(-c6sc(*)c(F)c6F)c(F)c5F)cn4)=C3C(=O)N2CC(CCCCCCCCCC)CCCCCCCCCCCC)nc1,1,0.0,1,1.02,0.0,-3.65,-5.93,*c1ccc(C2=C3C(=O)N(CC(CCCCCCCCCC)CCCCCCCCCCCC)C(c4ccc(*)cn4)=C3C(=O)N2CC(CCCCCCCCCC)CCCCCCCCCCCC)nc1,*c1sc(-c2sc(*)c(F)c2F)c(F)c1F,PPyDPP1-4FTVT,*c1ccc(C2=C3C(=O)N(CC(CCCCCCCCCC)CCCCCCCCCCCC)C(c4ccc(-c5sc(/C=C/c6sc(*)c(F)c6F)c(F)c5F)cn4)=C3C(=O)N2CC(CCCCCCCCCC)CCCCCCCCCCCC)nc1,1,0.0,1,1.19,0.0,-3.66,-5.86,*c1ccc(C2=C3C(=O)N(CC(CCCCCCCCCC)CCCCCCCCCCCC)C(c4ccc(*)cn4)=C3C(=O)N2CC(CCCCCCCCCC)CCCCCCCCCCCC)nc1,*c1sc(/C=C/c2sc(*)c(F)c2F)c(F)c1F
10.1002/adfm.201801097,PPyDPP1-4FBT,*c1ccc(C2=C3C(=O)N(CC(CCCCCCCCCC)CCCCCCCCCCCC)C(c4ccc(-c5sc(-c6sc(*)c(F)c6F)c(F)c5F)cn4)=C3C(=O)N2CC(CCCCCCCCCC)CCCCCCCCCCCC)nc1,1,0.0,1,1.02,0.0,-3.65,-5.93,*c1ccc(C2=C3C(=O)N(CC(CCCCCCCCCC)CCCCCCCCCCCC)C(c4ccc(*)cn4)=C3C(=O)N2CC(CCCCCCCCCC)CCCCCCCCCCCC)nc1,*c1sc(-c2sc(*)c(F)c2F)c(F)c1F,PPyDPP2-4FTVT,*c1ccc(C2=C3C(=O)N(CCCC(CCCCCCCCCCCCCC)CCCCCCCCCCCCCC)C(c4ccc(-c5sc(/C=C/c6sc(*)c(F)c6F)c(F)c5F)cn4)=C3C(=O)N2CCCC(CCCCCCCCCCCCCC)CCCCCCCCCCCCCC)nc1,1,0.0,1,1.35,0.0,-3.67,-5.89,*c1ccc(C2=C3C(=O)N(CCCC(CCCCCCCCCCCCCC)CCCCCCCCCCCCCC)C(c4ccc(*)cn4)=C3C(=O)N2CCCC(CCCCCCCCCCCCCC)CCCCCCCCCCCCCC)nc1,*c1sc(/C=C/c2sc(*)c(F)c2F)c(F)c1F
10.1002/adfm.201801097,PPyDPP2-4FBT,*c1ccc(C2=C3C(=O)N(CCCC(CCCCCCCCCCCCCC)CCCCCCCCCCCCCC)C(c4ccc(-c5sc(-c6sc(*)c(F)c6F)c(F)c5F)cn4)=C3C(=O)N2CCCC(CCCCCCCCCCCCCC)CCCCCCCCCCCCCC)nc1,1,0.0,1,2.45,0.0,-3.69,-5.96,*c1ccc(C2=C3C(=O)N(CCCC(CCCCCCCCCCCCCC)CCCCCCCCCCCCCC)C(c4ccc(*)cn4)=C3C(=O)N2CCCC(CCCCCCCCCCCCCC)CCCCCCCCCCCCCC)nc1,*c1sc(-c2sc(*)c(F)c2F)c(F)c1F,PPyDPP1-4FTVT,*c1ccc(C2=C3C(=O)N(CC(CCCCCCCCCC)CCCCCCCCCCCC)C(c4ccc(-c5sc(/C=C/c6sc(*)c(F)c6F)c(F)c5F)cn4)=C3C(=O)N2CC(CCCCCCCCCC)CCCCCCCCCCCC)nc1,1,0.0,1,1.19,0.0,-3.66,-5.86,*c1ccc(C2=C3C(=O)N(CC(CCCCCCCCCC)CCCCCCCCCCCC)C(c4ccc(*)cn4)=C3C(=O)N2CC(CCCCCCCCCC)CCCCCCCCCCCC)nc1,*c1sc(/C=C/c2sc(*)c(F)c2F)c(F)c1F
10.1002/adfm.201801097,PPyDPP2-4FBT,*c1ccc(C2=C3C(=O)N(CCCC(CCCCCCCCCCCCCC)CCCCCCCCCCCCCC)C(c4ccc(-c5sc(-c6sc(*)c(F)c6F)c(F)c5F)cn4)=C3C(=O)N2CCCC(CCCCCCCCCCCCCC)CCCCCCCCCCCCCC)nc1,1,0.0,1,2.45,0.0,-3.69,-5.96,*c1ccc(C2=C3C(=O)N(CCCC(CCCCCCCCCCCCCC)CCCCCCCCCCCCCC)C(c4ccc(*)cn4)=C3C(=O)N2CCCC(CCCCCCCCCCCCCC)CCCCCCCCCCCCCC)nc1,*c1sc(-c2sc(*)c(F)c2F)c(F)c1F,PPyDPP2-4FTVT,*c1ccc(C2=C3C(=O)N(CCCC(CCCCCCCCCCCCCC)CCCCCCCCCCCCCC)C(c4ccc(-c5sc(/C=C/c6sc(*)c(F)c6F)c(F)c5F)cn4)=C3C(=O)N2CCCC(CCCCCCCCCCCCCC)CCCCCCCCCCCCCC)nc1,1,0.0,1,1.35,0.0,-3.67,-5.89,*c1ccc(C2=C3C(=O)N(CCCC(CCCCCCCCCCCCCC)CCCCCCCCCCCCCC)C(c4ccc(*)cn4)=C3C(=O)N2CCCC(CCCCCCCCCCCCCC)CCCCCCCCCCCCCC)nc1,*c1sc(/C=C/c2sc(*)c(F)c2F)c(F)c1F
10.1002/adfm.201801097,PPyDPP1-4FTVT,*c1ccc(C2=C3C(=O)N(CC(CCCCCCCCCC)CCCCCCCCCCCC)C(c4ccc(-c5sc(/C=C/c6sc(*)c(F)c6F)c(F)c5F)cn4)=C3C(=O)N2CC(CCCCCCCCCC)CCCCCCCCCCCC)nc1,1,0.0,1,1.19,0.0,-3.66,-5.86,*c1ccc(C2=C3C(=O)N(CC(CCCCCCCCCC)CCCCCCCCCCCC)C(c4ccc(*)cn4)=C3C(=O)N2CC(CCCCCCCCCC)CCCCCCCCCCCC)nc1,*c1sc(/C=C/c2sc(*)c(F)c2F)c(F)c1F,PPyDPP2-4FTVT,*c1ccc(C2=C3C(=O)N(CCCC(CCCCCCCCCCCCCC)CCCCCCCCCCCCCC)C(c4ccc(-c5sc(/C=C/c6sc(*)c(F)c6F)c(F)c5F)cn4)=C3C(=O)N2CCCC(CCCCCCCCCCCCCC)CCCCCCCCCCCCCC)nc1,1,0.0,1,1.35,0.0,-3.67,-5.89,*c1ccc(C2=C3C(=O)N(CCCC(CCCCCCCCCCCCCC)CCCCCCCCCCCCCC)C(c4ccc(*)cn4)=C3C(=O)N2CCCC(CCCCCCCCCCCCCC)CCCCCCCCCCCCCC)nc1,*c1sc(/C=C/c2sc(*)c(F)c2F)c(F)c1F
10.1002/adfm.201804839,PBAI-V,*/C=C/c1sc(-c2ccc(-c3c(=O)n4c5ccccc5c5c(-c6ccc(-c7cc(CC(CCCCCCCC)CCCCCCCCCC)c(*)s7)s6)c(=O)n6c7ccccc7c3c6c54)s2)cc1CC(CCCCCCCC)CCCCCCCCCC,1,0.0,1,0.34,1.3,-3.65,-5.22,*c1sc(-c2ccc(-c3c(=O)n4c5ccccc5c5c(-c6ccc(-c7cc(CC(CCCCCCCC)CCCCCCCCCC)c(*)s7)s6)c(=O)n6c7ccccc7c3c6c54)s2)cc1CC(CCCCCCCC)CCCCCCCCCC,*/C=C/*,P2FBAI-V,*/C=C/c1sc(-c2ccc(-c3c(=O)n4c5ccc(F)cc5c5c(-c6ccc(-c7cc(CC(CCCCCCCC)CCCCCCCCCC)c(*)s7)s6)c(=O)n6c7ccc(F)cc7c3c6c54)s2)cc1CC(CCCCCCCC)CCCCCCCCCC,1,0.0,1,0.16,0.00084,-3.72,-5.58,*c1sc(-c2ccc(-c3c(=O)n4c5ccc(F)cc5c5c(-c6ccc(-c7cc(CC(CCCCCCCC)CCCCCCCCCC)c(*)s7)s6)c(=O)n6c7ccc(F)cc7c3c6c54)s2)cc1CC(CCCCCCCC)CCCCCCCCCC,*/C=C/*
10.1002/adfm.201804839,PBAI-V,*/C=C/c1sc(-c2ccc(-c3c(=O)n4c5ccccc5c5c(-c6ccc(-c7cc(CC(CCCCCCCC)CCCCCCCCCC)c(*)s7)s6)c(=O)n6c7ccccc7c3c6c54)s2)cc1CC(CCCCCCCC)CCCCCCCCCC,1,0.0,1,0.34,1.3,-3.65,-5.22,*c1sc(-c2ccc(-c3c(=O)n4c5ccccc5c5c(-c6ccc(-c7cc(CC(CCCCCCCC)CCCCCCCCCC)c(*)s7)s6)c(=O)n6c7ccccc7c3c6c54)s2)cc1CC(CCCCCCCC)CCCCCCCCCC,*/C=C/*,P2ClBAI-V,*/C=C/c1sc(-c2ccc(-c3c(=O)n4c5ccc(Cl)cc5c5c(-c6ccc(-c7cc(CC(CCCCCCCC)CCCCCCCCCC)c(*)s7)s6)c(=O)n6c7ccc(Cl)cc7c3c6c54)s2)cc1CC(CCCCCCCC)CCCCCCCCCC,1,0.0,1,1.46,4.04,-3.7,-5.32,*c1sc(-c2ccc(-c3c(=O)n4c5ccc(Cl)cc5c5c(-c6ccc(-c7cc(CC(CCCCCCCC)CCCCCCCCCC)c(*)s7)s6)c(=O)n6c7ccc(Cl)cc7c3c6c54)s2)cc1CC(CCCCCCCC)CCCCCCCCCC,*/C=C/*
10.1002/adfm.201804839,PBAI-V,*/C=C/c1sc(-c2ccc(-c3c(=O)n4c5ccccc5c5c(-c6ccc(-c7cc(CC(CCCCCCCC)CCCCCCCCCC)c(*)s7)s6)c(=O)n6c7ccccc7c3c6c54)s2)cc1CC(CCCCCCCC)CCCCCCCCCC,1,0.0,1,0.34,1.3,-3.65,-5.22,*c1sc(-c2ccc(-c3c(=O)n4c5ccccc5c5c(-c6ccc(-c7cc(CC(CCCCCCCC)CCCCCCCCCC)c(*)s7)s6)c(=O)n6c7ccccc7c3c6c54)s2)cc1CC(CCCCCCCC)CCCCCCCCCC,*/C=C/*,P4OBAI-V,*/C=C/c1sc(-c2ccc(-c3c(=O)n4c5cc6c(cc5c5c(-c7ccc(-c8cc(CC(CCCCCCCC)CCCCCCCCCC)c(*)s8)s7)c(=O)n7c8cc9c(cc8c3c7c54)OCO9)OCO6)s2)cc1CC(CCCCCCCC)CCCCCCCCCC,1,0.0,1,0.085,0.17,-3.57,-5.16,*c1sc(-c2ccc(-c3c(=O)n4c5cc6c(cc5c5c(-c7ccc(-c8cc(CC(CCCCCCCC)CCCCCCCCCC)c(*)s8)s7)c(=O)n7c8cc9c(cc8c3c7c54)OCO9)OCO6)s2)cc1CC(CCCCCCCC)CCCCCCCCCC,*/C=C/*
10.1002/adfm.201804839,P2FBAI-V,*/C=C/c1sc(-c2ccc(-c3c(=O)n4c5ccc(F)cc5c5c(-c6ccc(-c7cc(CC(CCCCCCCC)CCCCCCCCCC)c(*)s7)s6)c(=O)n6c7ccc(F)cc7c3c6c54)s2)cc1CC(CCCCCCCC)CCCCCCCCCC,1,0.0,1,0.16,0.00084,-3.72,-5.58,*c1sc(-c2ccc(-c3c(=O)n4c5ccc(F)cc5c5c(-c6ccc(-c7cc(CC(CCCCCCCC)CCCCCCCCCC)c(*)s7)s6)c(=O)n6c7ccc(F)cc7c3c6c54)s2)cc1CC(CCCCCCCC)CCCCCCCCCC,*/C=C/*,P2ClBAI-V,*/C=C/c1sc(-c2ccc(-c3c(=O)n4c5ccc(Cl)cc5c5c(-c6ccc(-c7cc(CC(CCCCCCCC)CCCCCCCCCC)c(*)s7)s6)c(=O)n6c7ccc(Cl)cc7c3c6c54)s2)cc1CC(CCCCCCCC)CCCCCCCCCC,1,0.0,1,1.46,4.04,-3.7,-5.32,*c1sc(-c2ccc(-c3c(=O)n4c5ccc(Cl)cc5c5c(-c6ccc(-c7cc(CC(CCCCCCCC)CCCCCCCCCC)c(*)s7)s6)c(=O)n6c7ccc(Cl)cc7c3c6c54)s2)cc1CC(CCCCCCCC)CCCCCCCCCC,*/C=C/*
10.1002/adfm.201804839,P2FBAI-V,*/C=C/c1sc(-c2ccc(-c3c(=O)n4c5ccc(F)cc5c5c(-c6ccc(-c7cc(CC(CCCCCCCC)CCCCCCCCCC)c(*)s7)s6)c(=O)n6c7ccc(F)cc7c3c6c54)s2)cc1CC(CCCCCCCC)CCCCCCCCCC,1,0.0,1,0.16,0.00084,-3.72,-5.58,*c1sc(-c2ccc(-c3c(=O)n4c5ccc(F)cc5c5c(-c6ccc(-c7cc(CC(CCCCCCCC)CCCCCCCCCC)c(*)s7)s6)c(=O)n6c7ccc(F)cc7c3c6c54)s2)cc1CC(CCCCCCCC)CCCCCCCCCC,*/C=C/*,P4OBAI-V,*/C=C/c1sc(-c2ccc(-c3c(=O)n4c5cc6c(cc5c5c(-c7ccc(-c8cc(CC(CCCCCCCC)CCCCCCCCCC)c(*)s8)s7)c(=O)n7c8cc9c(cc8c3c7c54)OCO9)OCO6)s2)cc1CC(CCCCCCCC)CCCCCCCCCC,1,0.0,1,0.085,0.17,-3.57,-5.16,*c1sc(-c2ccc(-c3c(=O)n4c5cc6c(cc5c5c(-c7ccc(-c8cc(CC(CCCCCCCC)CCCCCCCCCC)c(*)s8)s7)c(=O)n7c8cc9c(cc8c3c7c54)OCO9)OCO6)s2)cc1CC(CCCCCCCC)CCCCCCCCCC,*/C=C/*
10.1002/adfm.201804839,P2ClBAI-V,*/C=C/c1sc(-c2ccc(-c3c(=O)n4c5ccc(Cl)cc5c5c(-c6ccc(-c7cc(CC(CCCCCCCC)CCCCCCCCCC)c(*)s7)s6)c(=O)n6c7ccc(Cl)cc7c3c6c54)s2)cc1CC(CCCCCCCC)CCCCCCCCCC,1,0.0,1,1.46,4.04,-3.7,-5.32,*c1sc(-c2ccc(-c3c(=O)n4c5ccc(Cl)cc5c5c(-c6ccc(-c7cc(CC(CCCCCCCC)CCCCCCCCCC)c(*)s7)s6)c(=O)n6c7ccc(Cl)cc7c3c6c54)s2)cc1CC(CCCCCCCC)CCCCCCCCCC,*/C=C/*,P4OBAI-V,*/C=C/c1sc(-c2ccc(-c3c(=O)n4c5cc6c(cc5c5c(-c7ccc(-c8cc(CC(CCCCCCCC)CCCCCCCCCC)c(*)s8)s7)c(=O)n7c8cc9c(cc8c3c7c54)OCO9)OCO6)s2)cc1CC(CCCCCCCC)CCCCCCCCCC,1,0.0,1,0.085,0.17,-3.57,-5.16,*c1sc(-c2ccc(-c3c(=O)n4c5cc6c(cc5c5c(-c7ccc(-c8cc(CC(CCCCCCCC)CCCCCCCCCC)c(*)s8)s7)c(=O)n7c8cc9c(cc8c3c7c54)OCO9)OCO6)s2)cc1CC(CCCCCCCC)CCCCCCCCCC,*/C=C/*
10.1002/adfm.201805994,PIIG-T2,*c1ccc2c(c1)N(CC(CCCCCCCC)CCCCCCCCCC)C(=O)/C2=C1/C(=O)N(CC(CCCCCCCC)CCCCCCCCCC)c2cc(-c3ccc(-c4ccc(*)s4)s3)ccc21,1,0.0,1,0.01,0.09,-3.99,-5.63,*c1ccc(-c2ccc(*)s2)s1,*c1ccc2c(c1)N(CC(CCCCCCCC)CCCCCCCCCC)C(=O)/C2=C1/C(=O)N(CC(CCCCCCCC)CCCCCCCCCC)c2cc(*)ccc21,IIDFBT (NohYY PIIG-iFBT2),*c1ccc2c(c1)N(CC(CCCCCCCC)CCCCCCCCCC)C(=O)/C2=C1/C(=O)N(CC(CCCCCCCC)CCCCCCCCCC)c2cc(-c3cc(F)c(-c4sc(*)cc4F)s3)ccc21,1,0.0,1,0.05,0.12,-4.17,-5.8,*c1cc(F)c(-c2sc(*)cc2F)s1,*c1ccc2c(c1)N(CC(CCCCCCCC)CCCCCCCCCC)C(=O)/C2=C1/C(=O)N(CC(CCCCCCCC)CCCCCCCCCC)c2cc(*)ccc21
10.1002/adfm.201805994,PIIG-T2,*c1ccc2c(c1)N(CC(CCCCCCCC)CCCCCCCCCC)C(=O)/C2=C1/C(=O)N(CC(CCCCCCCC)CCCCCCCCCC)c2cc(-c3ccc(-c4ccc(*)s4)s3)ccc21,1,0.0,1,0.01,0.09,-3.99,-5.63,*c1ccc(-c2ccc(*)s2)s1,*c1ccc2c(c1)N(CC(CCCCCCCC)CCCCCCCCCC)C(=O)/C2=C1/C(=O)N(CC(CCCCCCCC)CCCCCCCCCC)c2cc(*)ccc21,IID-oFBT (NohYY PIIG-oFBT2),*c1ccc2c(c1)N(CC(CCCCCCCC)CCCCCCCCCC)C(=O)/C2=C1/C(=O)N(CC(CCCCCCCC)CCCCCCCCCC)c2cc(-c3sc(-c4cc(F)c(*)s4)cc3F)ccc21,1,0.0,1,0.09,0.09,-4.18,-5.86,*c1sc(-c2cc(F)c(*)s2)cc1F,*c1ccc2c(c1)N(CC(CCCCCCCC)CCCCCCCCCC)C(=O)/C2=C1/C(=O)N(CC(CCCCCCCC)CCCCCCCCCC)c2cc(*)ccc21
10.1002/adfm.201805994,IIDFBT (NohYY PIIG-iFBT2),*c1ccc2c(c1)N(CC(CCCCCCCC)CCCCCCCCCC)C(=O)/C2=C1/C(=O)N(CC(CCCCCCCC)CCCCCCCCCC)c2cc(-c3cc(F)c(-c4sc(*)cc4F)s3)ccc21,1,0.0,1,0.05,0.12,-4.17,-5.8,*c1cc(F)c(-c2sc(*)cc2F)s1,*c1ccc2c(c1)N(CC(CCCCCCCC)CCCCCCCCCC)C(=O)/C2=C1/C(=O)N(CC(CCCCCCCC)CCCCCCCCCC)c2cc(*)ccc21,IID-oFBT (NohYY PIIG-oFBT2),*c1ccc2c(c1)N(CC(CCCCCCCC)CCCCCCCCCC)C(=O)/C2=C1/C(=O)N(CC(CCCCCCCC)CCCCCCCCCC)c2cc(-c3sc(-c4cc(F)c(*)s4)cc3F)ccc21,1,0.0,1,0.09,0.09,-4.18,-5.86,*c1sc(-c2cc(F)c(*)s2)cc1F,*c1ccc2c(c1)N(CC(CCCCCCCC)CCCCCCCCCC)C(=O)/C2=C1/C(=O)N(CC(CCCCCCCC)CCCCCCCCCC)c2cc(*)ccc21
10.1002/adfm.201907452,SeDPP-FBT (pDPSe-DTF2),*c1cc(F)c(-c2sc(-c3ccc(C4=C5C(=O)N(CC(CCCCCCCC)CCCCCCCCCC)C(c6ccc(*)[se]6)=C5C(=O)N4CC(CCCCCCCC)CCCCCCCCCC)[se]3)cc2F)s1,1,0.0,1,0.0,0.95,-3.97,-5.3,*c1ccc(C2=C3C(=O)N(CC(CCCCCCCC)CCCCCCCCCC)C(c4ccc(*)[se]4)=C3C(=O)N2CC(CCCCCCCC)CCCCCCCCCC)[se]1,*c1cc(F)c(-c2sc(*)cc2F)s1,pDPF-DTF2,*c1ccc(C2=C3C(=O)N(CC(CCCCCCCC)CCCCCCCCCC)C(c4ccc(-c5cc(F)c(-c6sc(*)cc6F)s5)o4)=C3C(=O)N2CC(CCCCCCCC)CCCCCCCCCC)o1,1,0.0,1,0.0,0.61,-3.93,-5.39,*c1ccc(C2=C3C(=O)N(CC(CCCCCCCC)CCCCCCCCCC)C(c4ccc(*)o4)=C3C(=O)N2CC(CCCCCCCC)CCCCCCCCCC)o1,*c1cc(F)c(-c2sc(*)cc2F)s1
10.1002/adfm.201907452,SeDPP-FBT (pDPSe-DTF2),*c1cc(F)c(-c2sc(-c3ccc(C4=C5C(=O)N(CC(CCCCCCCC)CCCCCCCCCC)C(c6ccc(*)[se]6)=C5C(=O)N4CC(CCCCCCCC)CCCCCCCCCC)[se]3)cc2F)s1,1,0.0,1,0.0,0.95,-3.97,-5.3,*c1ccc(C2=C3C(=O)N(CC(CCCCCCCC)CCCCCCCCCC)C(c4ccc(*)[se]4)=C3C(=O)N2CC(CCCCCCCC)CCCCCCCCCC)[se]1,*c1cc(F)c(-c2sc(*)cc2F)s1,pDPPy-DTF2,*c1ccc(C2=C3C(=O)N(CC(CCCCCCCC)CCCCCCCCCC)C(c4ccc(-c5cc(F)c(-c6sc(*)cc6F)s5)cn4)=C3C(=O)N2CC(CCCCCCCC)CCCCCCCCCC)nc1,1,0.0,1,0.0,0.21,-4.06,-5.78,*c1ccc(C2=C3C(=O)N(CC(CCCCCCCC)CCCCCCCCCC)C(c4ccc(*)cn4)=C3C(=O)N2CC(CCCCCCCC)CCCCCCCCCC)nc1,*c1cc(F)c(-c2sc(*)cc2F)s1
